Repository: bichhanhh146-max/AI-for-materials

# Thermal Conductivity Prediction of Thermoelectric Materials

Dự án dự đoán **độ dẫn nhiệt (TC)** của vật liệu nhiệt điện bằng Machine Learning (ML), Multilayer Perceptron (MLP) và Crystal Graph Convolutional Neural Network (CGCNN).

## Dữ liệu

- **20220801_rawdata.csv**: Dữ liệu thô từ StarryData.
- Nguồn dữ liệu: https://github.com/starrydata/starrydata_datasets/blob/master/datasets/20220801.zip
- **data_semiconductor.csv**: Tập dữ liệu tham chiếu trong quá trình xử lý.
- **TC_filtered_final.csv**: Tập dữ liệu sau khi xử lý.

## Notebook

- **processing_data.ipynb**
  - Tiền xử lý và làm sạch dữ liệu.

- **collect_CIF_file.ipynb**
  - Thu thập file CIF từ Materials Project thông qua MP API.

- **TC_semiconductor_composition_only.ipynb**
  - Dự đoán TC bằng các mô hình Machine Learning truyền thống.

- **TC_MLP.ipynb**
  - Dự đoán TC bằng mô hình Multilayer Perceptron.

- **TC_CGCNN.ipynb**
  - Dự đoán TC bằng Crystal Graph Convolutional Neural Network.

- Code dự đoán vật liệu mới được tích hợp trong notebook CGCNN.

## Mô hình đã huấn luyện

- ML: **best_model_starry.pkl**
- MLP: *Coming soon*
- CGCNN: **best_cgcnn_tc_temperature_fixed.pt**, **cgcnn_tc_graphs_fixed.pt**

File: data_semiconductor.csv (part 1 of 4)
Formula,Temperature (K),TC,DOI
Sn60.05Se39.95,316,0.8864, 10.1016/j.jallcom.2016.01.190
Sn60.05Se39.95,367,0.7723,
Sn60.05Se39.95,422,0.6881,
Sn60.05Se39.95,471,0.6755,
Sn60.05Se39.95,522,0.5973,
Sn60.05Se39.95,569,0.6206,
Sn60.05Se39.95,624,0.5961,
Sn60.05Se39.95,676,0.5119,
Sn60.05Se39.95,720,0.5711,
Sn60.05Se39.95,778,0.5644,
Sn59.26Al0.27Se40.47,320,0.6117,
Sn59.26Al0.27Se40.47,373,0.5633,
Sn59.26Al0.27Se40.47,422,0.497,
Sn59.26Al0.27Se40.47,471,0.4427,
Sn59.26Al0.27Se40.47,573,0.3698,
Sn59.26Al0.27Se40.47,622,0.3513,
Sn59.26Al0.27Se40.47,671,0.3508,
Sn59.26Al0.27Se40.47,724,0.38,
Sn59.26Al0.27Se40.47,771,0.3615,
Sn59.26Al0.27Se40.47,778,0.3674,
Sn58.44Cu0.63Se40.93,320,0.7908,
Sn58.44Cu0.63Se40.93,371,0.6529,
Sn58.44Cu0.63Se40.93,422,0.5448,
Sn58.44Cu0.63Se40.93,469,0.4726,
Sn58.44Cu0.63Se40.93,520,0.4242,
Sn58.44Cu0.63Se40.93,573,0.3878,
Sn58.44Cu0.63Se40.93,624,0.3573,
Sn58.44Cu0.63Se40.93,671,0.3329,
Sn58.44Cu0.63Se40.93,727,0.3203,
Sn58.44Cu0.63Se40.93,776,0.2659,
Sn58.71In1.15Se40.14,318,0.8804,
Sn58.71In1.15Se40.14,369,0.8021,
Sn58.71In1.15Se40.14,422,0.7239,
Sn58.71In1.15Se40.14,471,0.6696,
Sn58.71In1.15Se40.14,520,0.6332,
Sn58.71In1.15Se40.14,573,0.6087,
Sn58.71In1.15Se40.14,620,0.62,
Sn58.71In1.15Se40.14,673,0.6194,
Sn58.71In1.15Se40.14,724,0.6367,
Sn58.71In1.15Se40.14,778,0.6599,
Sn56.63Pb2.02Se41.35,320,0.5997,
Sn56.63Pb2.02Se41.35,371,0.5932,
Sn56.63Pb2.02Se41.35,422,0.5149,
Sn56.63Pb2.02Se41.35,469,0.4427,
Sn56.63Pb2.02Se41.35,518,0.4481,
Sn56.63Pb2.02Se41.35,573,0.4773,
Sn56.63Pb2.02Se41.35,624,0.5125,
Sn56.63Pb2.02Se41.35,673,0.5,
Sn56.63Pb2.02Se41.35,724,0.4158,
Sn56.63Pb2.02Se41.35,773,0.4809,
Sn60.05Se39.95,299,0.7068, 10.1039/C5TA08847J
Sn60.05Se39.95,321,0.6828,
Sn60.05Se39.95,369,0.6369,
Sn60.05Se39.95,418,0.5848,
Sn60.05Se39.95,465,0.5287,
Sn60.05Se39.95,513,0.4808,
Sn60.05Se39.95,558,0.4347,
Sn60.05Se39.95,611,0.3948,
Sn60.05Se39.95,658,0.367,
Sn60.05Se39.95,705,0.3472,
Sn60.05Se39.95,755,0.3396,
Sn60.05Se39.95,771,0.3336,
Sn59.11Na0.20Se40.69,300,0.8702,
Sn59.11Na0.20Se40.69,371,0.7397,
Sn59.11Na0.20Se40.69,472,0.5611,
Sn59.11Na0.20Se40.69,571,0.4469,
Sn59.11Na0.20Se40.69,672,0.3873,
Sn59.11Na0.20Se40.69,722,0.3776,
Sn59.11Na0.20Se40.69,772,0.384,
Sn58.64Na0.30Se41.06,299,0.8419,
Sn58.64Na0.30Se41.06,370,0.7155,
Sn58.64Na0.30Se41.06,470,0.5469,
Sn58.64Na0.30Se41.06,571,0.449,
Sn58.64Na0.30Se41.06,670,0.4034,
Sn58.64Na0.30Se41.06,722,0.3937,
Sn58.64Na0.30Se41.06,772,0.4002,
Sn58.16Na0.39Se41.45,301,0.8823,
Sn58.16Na0.39Se41.45,373,0.7337,
Sn58.16Na0.39Se41.45,470,0.5631,
Sn58.16Na0.39Se41.45,573,0.4308,
Sn58.16Na0.39Se41.45,672,0.3752,
Sn58.16Na0.39Se41.45,723,0.3695,
Sn58.16Na0.39Se41.45,771,0.3881,
Sn57.21Na0.59Se42.20,302,1.0093,
Sn57.21Na0.59Se42.20,373,0.8566,
Sn57.21Na0.59Se42.20,471,0.6659,
Sn57.21Na0.59Se42.20,573,0.4671,
Sn57.21Na0.59Se42.20,672,0.3832,
Sn57.21Na0.59Se42.20,724,0.3756,
Sn57.21Na0.59Se42.20,774,0.38,
Sn60.05Se39.95,296,1.5444,10.1016/j.scriptamat.2016.08.009
Sn60.05Se39.95,326,1.4056,
Sn60.05Se39.95,348,1.2875,
Sn60.05Se39.95,375,1.2111,
Sn60.05Se39.95,401,1.1694,
Sn60.05Se39.95,423,1.1069,
Sn60.05Se39.95,449,1.0861,
Sn60.05Se39.95,475,1.0306,
Sn60.05Se39.95,494,0.9889,
Sn60.05Se39.95,524,0.9472,
Sn60.05Se39.95,546,0.8986,
Sn60.05Se39.95,572,0.8639,
Sn60.05Se39.95,606,0.8569,
Sn60.05Se39.95,624,0.8153,
Sn60.05Se39.95,643,0.8014,
Sn60.05Se39.95,669,0.7806,
Sn60.05Se39.95,699,0.7389,
Sn60.05Se39.95,721,0.7042,
Sn60.05Se39.95,743,0.6833,
Sn60.05Se39.95,766,0.6625,
Sn60.05Se39.95,796,0.7875,
Sn60.05Se39.95,818,0.7806,
Sn60.05Se39.95,848,0.7736,
Sn60.05Se39.95,874,0.7597,
Sn58.74Zn1.00Se40.26,296,1.4194,
Sn58.74Zn1.00Se40.26,326,1.3917,
Sn58.74Zn1.00Se40.26,345,1.3708,
Sn58.74Zn1.00Se40.26,371,1.2736,
Sn58.74Zn1.00Se40.26,401,1.3153,
Sn58.74Zn1.00Se40.26,427,1.1764,
Sn58.74Zn1.00Se40.26,449,1.2111,
Sn58.74Zn1.00Se40.26,475,1.1556,
Sn58.74Zn1.00Se40.26,501,1.0653,
Sn58.74Zn1.00Se40.26,524,1.0306,
Sn58.74Zn1.00Se40.26,550,0.9681,
Sn58.74Zn1.00Se40.26,568,0.9611,
Sn58.74Zn1.00Se40.26,594,0.975,
Sn58.74Zn1.00Se40.26,624,0.9194,
Sn58.74Zn1.00Se40.26,650,0.8917,
Sn58.74Zn1.00Se40.26,673,0.9264,
Sn58.74Zn1.00Se40.26,702,0.8708,
Sn58.74Zn1.00Se40.26,721,0.8639,
Sn58.74Zn1.00Se40.26,751,0.8222,
Sn58.74Zn1.00Se40.26,770,0.8361,
Sn58.74Zn1.00Se40.26,799,0.8917,
Sn58.74Zn1.00Se40.26,825,0.8778,
Sn58.74Zn1.00Se40.26,848,0.85,
Sn58.74Zn1.00Se40.26,874,0.7597,
Sn59.17Zn0.67Se40.16,296,1.4194,
Sn59.17Zn0.67Se40.16,322,1.2806,
Sn59.17Zn0.67Se40.16,348,1.3014,
Sn59.17Zn0.67Se40.16,375,1.1903,
Sn59.17Zn0.67Se40.16,401,1.1903,
Sn59.17Zn0.67Se40.16,423,1.1417,
Sn59.17Zn0.67Se40.16,445,1.0653,
Sn59.17Zn0.67Se40.16,471,1.0653,
Sn59.17Zn0.67Se40.16,498,0.9819,
Sn59.17Zn0.67Se40.16,520,0.9542,
Sn59.17Zn0.67Se40.16,546,0.9194,
Sn59.17Zn0.67Se40.16,572,0.8986,
Sn59.17Zn0.67Se40.16,594,0.8986,
Sn59.17Zn0.67Se40.16,620,0.8569,
Sn59.17Zn0.67Se40.16,647,0.8639,
Sn59.17Zn0.67Se40.16,669,0.8569,
Sn59.17Zn0.67Se40.16,695,0.8222,
Sn59.17Zn0.67Se40.16,714,0.8222,
Sn59.17Zn0.67Se40.16,751,0.7944,
Sn59.17Zn0.67Se40.16,770,0.7667,
Sn59.17Zn0.67Se40.16,788,0.85,
Sn59.17Zn0.67Se40.16,799,0.9056,
Sn59.17Zn0.67Se40.16,870,0.8153,
Sn59.62Zn0.33Se40.05,296,1.4056,
Sn59.62Zn0.33Se40.05,322,1.3222,
Sn59.62Zn0.33Se40.05,345,1.3083,
Sn59.62Zn0.33Se40.05,393,1.2528,
Sn59.62Zn0.33Se40.05,371,1.1556,
Sn59.62Zn0.33Se40.05,419,1.0722,
Sn59.62Zn0.33Se40.05,442,1.0792,
Sn59.62Zn0.33Se40.05,471,1.0375,
Sn59.62Zn0.33Se40.05,494,0.9611,
Sn59.62Zn0.33Se40.05,516,0.9194,
Sn59.62Zn0.33Se40.05,542,0.9472,
Sn59.62Zn0.33Se40.05,576,0.8847,
Sn59.62Zn0.33Se40.05,598,0.8917,
Sn59.62Zn0.33Se40.05,617,0.8292,
Sn59.62Zn0.33Se40.05,643,0.8292,
Sn59.62Zn0.33Se40.05,673,0.8569,
Sn59.62Zn0.33Se40.05,695,0.8014,
Sn59.62Zn0.33Se40.05,721,0.8083,
Sn59.62Zn0.33Se40.05,743,0.7667,
Sn59.62Zn0.33Se40.05,770,0.7806,
Sn59.62Zn0.33Se40.05,799,0.85,
Sn59.62Zn0.33Se40.05,818,0.8292,
Sn59.62Zn0.33Se40.05,840,0.7806,
Sn59.62Zn0.33Se40.05,874,0.7389,
Sn78.75S21.25  ,823,0.66, 10.1007/s11664-014-3127-0
Sn78.75S21.25  ,823,0.64,
Sn78.40S21.60  ,823,0.65,
Sn77.90S22.10  ,823,0.63,
Sn78.75S21.25 ,300,1.82, 10.1088/1757-899X/738/1/012016
Sn78.75S21.25 ,350,1.61,
Sn78.75S21.25 ,400,1.43,
Sn78.75S21.25 ,450,1.2,
Sn78.75S21.25 ,500,1.2,
Sn78.75S21.25 ,550,1.04,
Sn78.75S21.25 ,600,0.94,
Sn78.75S21.25 ,650,0.85,
Sn78.75S21.25 ,700,0.66,
Sn78.75S21.25 ,750,0.58,
Sn78.75S21.25 ,800,0.51,
Sn78.75S21.25 ,850,0.49,
Sn78.49Li0.03S21.48 ,300,1.2,
Sn78.49Li0.03S21.48 ,350,1.05,
Sn78.49Li0.03S21.48 ,400,0.92,
Sn78.49Li0.03S21.48 ,450,0.77,
Sn78.49Li0.03S21.48 ,500,0.69,
Sn78.49Li0.03S21.48 ,550,0.62,
Sn78.49Li0.03S21.48 ,600,0.57,
Sn78.49Li0.03S21.48 ,650,0.53,
Sn78.49Li0.03S21.48 ,700,0.51,
Sn78.49Li0.03S21.48 ,750,0.55,
Sn78.49Li0.03S21.48 ,800,0.5,
Sn78.49Li0.03S21.48 ,850,0.5,
Sn78.35Li0.04S21.61 ,300,1.7,
Sn78.35Li0.04S21.61 ,350,1.46,
Sn78.35Li0.04S21.61 ,400,1.29,
Sn78.35Li0.04S21.61 ,450,1.15,
Sn78.35Li0.04S21.61 ,500,0.96,
Sn78.35Li0.04S21.61 ,550,0.86,
Sn78.35Li0.04S21.61 ,600,0.77,
Sn78.35Li0.04S21.61 ,650,0.69,
Sn78.35Li0.04S21.61 ,700,0.56,
Sn78.35Li0.04S21.61 ,750,0.47,
Sn78.35Li0.04S21.61 ,800,0.45,
Sn78.35Li0.04S21.61 ,850,0.45,
Sn78.20Li0.05S21.75 ,300,1.47,
Sn78.20Li0.05S21.75 ,350,1.21,
Sn78.20Li0.05S21.75 ,400,1.09,
Sn78.20Li0.05S21.75 ,450,0.96,
Sn78.20Li0.05S21.75 ,500,0.92,
Sn78.20Li0.05S21.75 ,550,0.84,
Sn78.20Li0.05S21.75 ,600,0.8,
Sn78.20Li0.05S21.75 ,650,0.64,
Sn78.20Li0.05S21.75 ,700,0.68,
Sn78.20Li0.05S21.75 ,750,0.54,
Sn78.20Li0.05S21.75 ,800,0.4,
Sn78.20Li0.05S21.75 ,850,0.38,
Sn77.66Li0.10S22.24 ,300,1.76,
Sn77.66Li0.10S22.24 ,350,1.47,
Sn77.66Li0.10S22.24 ,400,1.3,
Sn77.66Li0.10S22.24 ,450,1.1,
Sn77.66Li0.10S22.24 ,500,1.12,
Sn77.66Li0.10S22.24 ,550,0.95,
Sn77.66Li0.10S22.24 ,600,0.86,
Sn77.66Li0.10S22.24 ,650,0.79,
Sn77.66Li0.10S22.24 ,700,0.63,
Sn77.66Li0.10S22.24 ,750,0.51,
Sn77.66Li0.10S22.24 ,800,0.47,
Sn77.66Li0.10S22.24 ,850,0.38,
Sn76.86Li0.14S23.00 ,300,1.85,
Sn76.86Li0.14S23.00 ,350,1.66,
Sn76.86Li0.14S23.00 ,400,1.4,
Sn76.86Li0.14S23.00 ,450,1.15,
Sn76.86Li0.14S23.00 ,500,1.16,
Sn76.86Li0.14S23.00 ,550,0.99,
Sn76.86Li0.14S23.00 ,600,0.86,
Sn76.86Li0.14S23.00 ,650,0.84,
Sn76.86Li0.14S23.00 ,700,0.66,
Sn76.86Li0.14S23.00 ,750,0.63,
Sn76.86Li0.14S23.00 ,800,0.55,
Sn76.86Li0.14S23.00 ,850,0.5,
Sn78.75S21.25,301,2.7176, 10.1039/D4CE00627E
Sn78.75S21.25,347,2.3365,
Sn78.75S21.25,402,2.1341,
Sn78.75S21.25,452,1.8659,
Sn78.75S21.25,504,1.7906,
Sn78.75S21.25,548,1.6918,
Sn78.75S21.25,603,1.5976,
Sn78.75S21.25,654,1.5412,
Sn78.75S21.25,706,1.5976,
Sn78.75S21.25,757,1.5694,
Sn78.49Zn0.22S21.29,299,2.0353,
Sn78.49Zn0.22S21.29,352,1.7012,
Sn78.49Zn0.22S21.29,400,1.5976,
Sn78.49Zn0.22S21.29,453,1.4894,
Sn78.49Zn0.22S21.29,502,1.3765,
Sn78.49Zn0.22S21.29,552,1.2682,
Sn78.49Zn0.22S21.29,602,1.2118,
Sn78.49Zn0.22S21.29,653,1.1741,
Sn78.49Zn0.22S21.29,700,1.0941,
Sn78.49Zn0.22S21.29,754,1.08,
Sn78.24Zn0.44S21.33,298,1.5882,
Sn78.24Zn0.44S21.33,352,1.2871,
Sn78.24Zn0.44S21.33,403,1.1882,
Sn78.24Zn0.44S21.33,456,1.1271,
Sn78.24Zn0.44S21.33,502,0.9718,
Sn78.24Zn0.44S21.33,557,0.9906,
Sn78.24Zn0.44S21.33,602,0.9294,
Sn78.24Zn0.44S21.33,654,0.9012,
Sn78.24Zn0.44S21.33,706,0.8918,
Sn78.24Zn0.44S21.33,756,0.8776,
Sn77.98Zn0.65S21.37,300,2.7741,
Sn77.98Zn0.65S21.37,352,2.5106,
Sn77.98Zn0.65S21.37,400,2.2847,
Sn77.98Zn0.65S21.37,452,2.12,
Sn77.98Zn0.65S21.37,507,1.9694,
Sn77.98Zn0.65S21.37,554,1.8282,
Sn77.98Zn0.65S21.37,605,1.7624,
Sn77.98Zn0.65S21.37,651,1.7576,
Sn77.98Zn0.65S21.37,705,1.7059,
Sn77.98Zn0.65S21.37,755,1.6541,
Pb86.60S13.40,307,2.5474, 10.3390/cryst13050764
Pb86.60S13.40,374,2.1789,
Pb86.60S13.40,470,1.7409,
Pb86.60S13.40,565,1.4764,
Pb86.60S13.40,660,1.316,
Pb86.60S13.40,757,1.2163,
Pb85.73Bi0.81S13.45,325,1.806,
Pb85.73Bi0.81S13.45,376,1.6282,
Pb85.73Bi0.81S13.45,474,1.3593,
Pb85.73Bi0.81S13.45,572,1.1816,
Pb85.73Bi0.81S13.45,673,1.0385,
Pb85.73Bi0.81S13.45,773,0.9344,
Pb84.00Bi2.44S13.56,322,1.2293,
Pb84.00Bi2.44S13.56,373,1.1772,
Pb84.00Bi2.44S13.56,470,0.9778,
Pb84.00Bi2.44S13.56,574,0.852,
Pb84.00Bi2.44S13.56,672,0.7783,
Pb84.00Bi2.44S13.56,771,0.7913,
Pb82.27Bi4.06S13.67,326,1.2466,
Pb82.27Bi4.06S13.67,375,1.1425,
Pb82.27Bi4.06S13.67,474,0.9821,
Pb82.27Bi4.06S13.67,575,0.8954,
Pb82.27Bi4.06S13.67,672,0.8607,
Pb82.27Bi4.06S13.67,773,0.8694,
Pb85.73Bi0.81S13.45,321,1.8108,
Pb85.73Bi0.81S13.45,373,1.6227,
Pb85.73Bi0.81S13.45,472,1.3568,
Pb85.73Bi0.81S13.45,572,1.1686,
Pb85.73Bi0.81S13.45,672,1.0357,
Pb85.73Bi0.81S13.45,772,0.9254,
Pb84.87Bi0.81Cu0.80S13.52,322,0.7341,
Pb84.87Bi0.81Cu0.80S13.52,372,0.6692,
Pb84.87Bi0.81Cu0.80S13.52,473,0.5849,
Pb84.87Bi0.81Cu0.80S13.52,572,0.5459,
Pb84.87Bi0.81Cu0.80S13.52,673,0.5362,
Pb84.87Bi0.81Cu0.80S13.52,771,0.5946,
Pb83.13Bi0.81Cu2.40S13.66,321,1.2822,
Pb83.13Bi0.81Cu2.40S13.66,371,1.1135,
Pb83.13Bi0.81Cu2.40S13.66,469,0.9481,
Pb83.13Bi0.81Cu2.40S13.66,573,0.8314,
Pb83.13Bi0.81Cu2.40S13.66,671,0.7049,
Pb83.13Bi0.81Cu2.40S13.66,771,0.6076,
Pb81.40Bi2.44Cu2.40S13.76,321,0.6238,
Pb81.40Bi2.44Cu2.40S13.76,373,0.5719,
Pb81.40Bi2.44Cu2.40S13.76,474,0.5135,
Pb81.40Bi2.44Cu2.40S13.76,572,0.4811,
Pb81.40Bi2.44Cu2.40S13.76,673,0.4519,
Pb81.40Bi2.44Cu2.40S13.76,771,0.4454,
Pb79.67Bi2.44Cu3.99S13.90,321,0.5135,
Pb79.67Bi2.44Cu3.99S13.90,373,0.4811,
Pb79.67Bi2.44Cu3.99S13.90,472,0.4292,
Pb79.67Bi2.44Cu3.99S13.90,572,0.4,
Pb79.67Bi2.44Cu3.99S13.90,674,0.387,
Pb79.67Bi2.44Cu3.99S13.90,775,0.3643,
Pb86.60S13.40,303,2.37,10.1021/ja301772w
Pb86.60S13.40,321,2.29,
Pb86.60S13.40,347,2.16,
Pb86.60S13.40,372,2.03,
Pb86.60S13.40,399,1.9,
Pb86.60S13.40,423,1.78,
Pb86.60S13.40,450,1.68,
Pb86.60S13.40,475,1.58,
Pb86.60S13.40,500,1.5,
Pb86.60S13.40,527,1.39,
Pb86.60S13.40,553,1.31,
Pb86.60S13.40,578,1.25,
Pb86.60S13.40,606,1.17,
Pb86.60S13.40,630,1.12,
Pb86.60S13.40,656,1.08,
Pb86.60S13.40,681,1.04,
Pb86.60S13.40,707,0.99,
Pb86.60S13.40,731,0.96,
Pb85.75Na0.10S14.15,304,2.507,
Pb85.75Na0.10S14.15,321,2.4085,
Pb85.75Na0.10S14.15,346,2.2911,
Pb85.75Na0.10S14.15,372,2.1643,
Pb85.75Na0.10S14.15,396,2.0469,
Pb85.75Na0.10S14.15,422,1.939,
Pb85.75Na0.10S14.15,449,1.8169,
Pb85.75Na0.10S14.15,475,1.7277,
Pb85.75Na0.10S14.15,499,1.6291,
Pb85.75Na0.10S14.15,526,1.554,
Pb85.75Na0.10S14.15,553,1.4836,
Pb85.75Na0.10S14.15,576,1.4085,
Pb85.75Na0.10S14.15,602,1.3521,
Pb85.75Na0.10S14.15,628,1.2911,
Pb85.75Na0.10S14.15,653,1.2629,
Pb85.75Na0.10S14.15,678,1.2254,
Pb85.75Na0.10S14.15,704,1.2066,
Pb85.75Na0.10S14.15,729,1.2066,
Pb84.90Na0.20S14.90,302,2.338,
Pb84.90Na0.20S14.90,321,2.2676,
Pb84.90Na0.20S14.90,346,2.1643,
Pb84.90Na0.20S14.90,370,2.0657,
Pb84.90Na0.20S14.90,396,1.9718,
Pb84.90Na0.20S14.90,423,1.8826,
Pb84.90Na0.20S14.90,449,1.8122,
Pb84.90Na0.20S14.90,473,1.7277,
Pb84.90Na0.20S14.90,501,1.6385,
Pb84.90Na0.20S14.90,525,1.5634,
Pb84.90Na0.20S14.90,552,1.507,
Pb84.90Na0.20S14.90,577,1.446,
Pb84.90Na0.20S14.90,605,1.3944,
Pb84.90Na0.20S14.90,630,1.3427,
Pb84.90Na0.20S14.90,654,1.3099,
Pb84.90Na0.20S14.90,678,1.2629,
Pb84.90Na0.20S14.90,704,1.2254,
Pb84.90Na0.20S14.90,728,1.1878,
Pb84.48Na0.25S15.27,303,2.18,
Pb84.48Na0.25S15.27,321,2.11,
Pb84.48Na0.25S15.27,347,2.02,
Pb84.48Na0.25S15.27,372,1.93,
Pb84.48Na0.25S15.27,399,1.83,
Pb84.48Na0.25S15.27,423,1.72,
Pb84.48Na0.25S15.27,450,1.64,
Pb84.48Na0.25S15.27,475,1.58,
Pb84.48Na0.25S15.27,500,1.5,
Pb84.48Na0.25S15.27,527,1.42,
Pb84.48Na0.25S15.27,553,1.34,
Pb84.48Na0.25S15.27,578,1.29,
Pb84.48Na0.25S15.27,606,1.23,
Pb84.48Na0.25S15.27,630,1.16,
Pb84.48Na0.25S15.27,656,1.09,
Pb84.48Na0.25S15.27,681,1.06,
Pb84.48Na0.25S15.27,707,1.01,
Pb84.48Na0.25S15.27,731,0.96,
Pb83.02Na0.40S16.58,303,2.6808,
Pb83.02Na0.40S16.58,321,2.6291,
Pb83.02Na0.40S16.58,343,2.6526,
Pb83.02Na0.40S16.58,374,2.5915,
Pb83.02Na0.40S16.58,398,2.5164,
Pb83.02Na0.40S16.58,422,2.4601,
Pb83.02Na0.40S16.58,449,2.3709,
Pb83.02Na0.40S16.58,474,2.3099,
Pb83.02Na0.40S16.58,501,2.2019,
Pb83.02Na0.40S16.58,528,2.1315,
Pb83.02Na0.40S16.58,550,2.0282,
Pb83.02Na0.40S16.58,576,1.9765,
Pb83.02Na0.40S16.58,603,1.8685,
Pb83.02Na0.40S16.58,628,1.8169,
Pb83.02Na0.40S16.58,652,1.723,
Pb83.02Na0.40S16.58,680,1.6714,
Pb83.02Na0.40S16.58,704,1.6056,
Pb83.02Na0.40S16.58,730,1.554,
Pb86.05Na0.25S13.70,306,2.2062,
Pb86.05Na0.25S13.70,320,2.1399,
Pb86.05Na0.25S13.70,345,2.0605,
Pb86.05Na0.25S13.70,372,1.9812,
Pb86.05Na0.25S13.70,399,1.9086,
Pb86.05Na0.25S13.70,425,1.8427,
Pb86.05Na0.25S13.70,450,1.77,
Pb86.05Na0.25S13.70,475,1.704,
Pb86.05Na0.25S13.70,503,1.6315,
Pb86.05Na0.25S13.70,528,1.5655,
Pb86.05Na0.25S13.70,551,1.4861,
Pb86.05Na0.25S13.70,579,1.4336,
Pb86.05Na0.25S13.70,602,1.3742,
Pb86.05Na0.25S13.70,630,1.3217,
Pb86.05Na0.25S13.70,654,1.269,
Pb86.05Na0.25S13.70,681,1.2432,
Pb86.05Na0.25S13.70,703,1.1905,
Pb86.05Na0.25S13.70,731,1.1514,
Pb85.19Na0.25Ca0.56S14.00,303,2.05,
Pb85.19Na0.25Ca0.56S14.00,321,1.97,
Pb85.19Na0.25Ca0.56S14.00,347,1.85,
Pb85.19Na0.25Ca0.56S14.00,372,1.76,
Pb85.19Na0.25Ca0.56S14.00,399,1.65,
Pb85.19Na0.25Ca0.56S14.00,423,1.57,
Pb85.19Na0.25Ca0.56S14.00,450,1.49,
Pb85.19Na0.25Ca0.56S14.00,475,1.43,
Pb85.19Na0.25Ca0.56S14.00,500,1.35,
Pb85.19Na0.25Ca0.56S14.00,527,1.28,
Pb85.19Na0.25Ca0.56S14.00,553,1.21,
Pb85.19Na0.25Ca0.56S14.00,578,1.15,
Pb85.19Na0.25Ca0.56S14.00,606,1.06,
Pb85.19Na0.25Ca0.56S14.00,630,1,
Pb85.19Na0.25Ca0.56S14.00,656,0.95,
Pb85.19Na0.25Ca0.56S14.00,681,0.9,
Pb85.19Na0.25Ca0.56S14.00,707,0.83,
Pb85.19Na0.25Ca0.56S14.00,731,0.78,
Pb84.33Na0.24Ca1.11S14.32,303,1.71,
Pb84.33Na0.24Ca1.11S14.32,321,1.63,
Pb84.33Na0.24Ca1.11S14.32,347,1.54,
Pb84.33Na0.24Ca1.11S14.32,372,1.46,
Pb84.33Na0.24Ca1.11S14.32,399,1.39,
Pb84.33Na0.24Ca1.11S14.32,423,1.32,
Pb84.33Na0.24Ca1.11S14.32,450,1.26,
Pb84.33Na0.24Ca1.11S14.32,475,1.22,
Pb84.33Na0.24Ca1.11S14.32,500,1.17,
Pb84.33Na0.24Ca1.11S14.32,527,1.11,
Pb84.33Na0.24Ca1.11S14.32,553,1.03,
Pb84.33Na0.24Ca1.11S14.32,578,1,
Pb84.33Na0.24Ca1.11S14.32,606,0.92,
Pb84.33Na0.24Ca1.11S14.32,630,0.88,
Pb84.33Na0.24Ca1.11S14.32,656,0.83,
Pb84.33Na0.24Ca1.11S14.32,681,0.78,
Pb84.33Na0.24Ca1.11S14.32,707,0.75,
Pb84.33Na0.24Ca1.11S14.32,731,0.7,
Pb83.47Na0.24Ca1.67S14.62,303,1.36,
Pb83.47Na0.24Ca1.67S14.62,321,1.34,
Pb83.47Na0.24Ca1.67S14.62,347,1.33,
Pb83.47Na0.24Ca1.67S14.62,372,1.27,
Pb83.47Na0.24Ca1.67S14.62,399,1.23,
Pb83.47Na0.24Ca1.67S14.62,423,1.17,
Pb83.47Na0.24Ca1.67S14.62,450,1.12,
Pb83.47Na0.24Ca1.67S14.62,475,1.07,
Pb83.47Na0.24Ca1.67S14.62,500,1,
Pb83.47Na0.24Ca1.67S14.62,527,0.94,
Pb83.47Na0.24Ca1.67S14.62,553,0.9,
Pb83.47Na0.24Ca1.67S14.62,578,0.84,
Pb83.47Na0.24Ca1.67S14.62,606,0.77,
Pb83.47Na0.24Ca1.67S14.62,630,0.72,
Pb83.47Na0.24Ca1.67S14.62,656,0.69,
Pb83.47Na0.24Ca1.67S14.62,681,0.61,
Pb83.47Na0.24Ca1.67S14.62,707,0.58,
Pb83.47Na0.24Ca1.67S14.62,731,0.55,
Pb82.61Na0.24Ca2.22S14.93,303,1.01,
Pb82.61Na0.24Ca2.22S14.93,321,1.01,
Pb82.61Na0.24Ca2.22S14.93,347,0.97,
Pb82.61Na0.24Ca2.22S14.93,372,0.95,
Pb82.61Na0.24Ca2.22S14.93,399,0.94,
Pb82.61Na0.24Ca2.22S14.93,423,0.91,
Pb82.61Na0.24Ca2.22S14.93,450,0.88,
Pb82.61Na0.24Ca2.22S14.93,475,0.86,
Pb82.61Na0.24Ca2.22S14.93,500,0.82,
Pb82.61Na0.24Ca2.22S14.93,527,0.79,
Pb82.61Na0.24Ca2.22S14.93,553,0.75,
Pb82.61Na0.24Ca2.22S14.93,578,0.71,
Pb82.61Na0.24Ca2.22S14.93,606,0.67,
Pb82.61Na0.24Ca2.22S14.93,630,0.63,
Pb82.61Na0.24Ca2.22S14.93,656,0.6,
Pb82.61Na0.24Ca2.22S14.93,681,0.56,
Pb82.61Na0.24Ca2.22S14.93,707,0.53,
Pb82.61Na0.24Ca2.22S14.93,731,0.48,
Pb86.05Na0.25S13.70,298,2.22,
Pb86.05Na0.25S13.70,318,2.15,
Pb86.05Na0.25S13.70,343,2.08,
Pb86.05Na0.25S13.70,369,1.99,
Pb86.05Na0.25S13.70,397,1.92,
Pb86.05Na0.25S13.70,418,1.82,
Pb86.05Na0.25S13.70,446,1.76,
Pb86.05Na0.25S13.70,471,1.69,
Pb86.05Na0.25S13.70,498,1.62,
Pb86.05Na0.25S13.70,526,1.55,
Pb86.05Na0.25S13.70,550,1.47,
Pb86.05Na0.25S13.70,574,1.42,
Pb86.05Na0.25S13.70,602,1.37,
Pb86.05Na0.25S13.70,628,1.33,
Pb86.05Na0.25S13.70,652,1.27,
Pb86.05Na0.25S13.70,679,1.21,
Pb86.05Na0.25S13.70,703,1.17,
Pb86.05Na0.25S13.70,731,1.11,
Pb85.05Na0.25Sr0.87S13.83,303,1.95,
Pb85.05Na0.25Sr0.87S13.83,321,1.92,
Pb85.05Na0.25Sr0.87S13.83,347,1.86,
Pb85.05Na0.25Sr0.87S13.83,372,1.8,
Pb85.05Na0.25Sr0.87S13.83,399,1.73,
Pb85.05Na0.25Sr0.87S13.83,423,1.67,
Pb85.05Na0.25Sr0.87S13.83,450,1.61,
Pb85.05Na0.25Sr0.87S13.83,475,1.54,
Pb85.05Na0.25Sr0.87S13.83,500,1.5,
Pb85.05Na0.25Sr0.87S13.83,527,1.44,
Pb85.05Na0.25Sr0.87S13.83,553,1.39,
Pb85.05Na0.25Sr0.87S13.83,578,1.35,
Pb85.05Na0.25Sr0.87S13.83,606,1.3,
Pb85.05Na0.25Sr0.87S13.83,630,1.24,
Pb85.05Na0.25Sr0.87S13.83,656,1.2,
Pb85.05Na0.25Sr0.87S13.83,681,1.16,
Pb85.05Na0.25Sr0.87S13.83,707,1.12,
Pb85.05Na0.25Sr0.87S13.83,731,1.09,
Pb84.05Na0.24Sr1.74S13.97,303,2.01,
Pb84.05Na0.24Sr1.74S13.97,321,1.91,
Pb84.05Na0.24Sr1.74S13.97,347,1.82,
Pb84.05Na0.24Sr1.74S13.97,372,1.73,
Pb84.05Na0.24Sr1.74S13.97,399,1.66,
Pb84.05Na0.24Sr1.74S13.97,423,1.56,
Pb84.05Na0.24Sr1.74S13.97,450,1.47,
Pb84.05Na0.24Sr1.74S13.97,475,1.42,
Pb84.05Na0.24Sr1.74S13.97,500,1.35,
Pb84.05Na0.24Sr1.74S13.97,527,1.28,
Pb84.05Na0.24Sr1.74S13.97,553,1.23,
Pb84.05Na0.24Sr1.74S13.97,578,1.16,
Pb84.05Na0.24Sr1.74S13.97,606,1.13,
Pb84.05Na0.24Sr1.74S13.97,630,1.1,
Pb84.05Na0.24Sr1.74S13.97,656,1.05,
Pb84.05Na0.24Sr1.74S13.97,681,1.01,
Pb84.05Na0.24Sr1.74S13.97,707,0.98,
Pb84.05Na0.24Sr1.74S13.97,731,0.94,
Pb83.05Na0.24Sr2.60S14.11,303,1.62,
Pb83.05Na0.24Sr2.60S14.11,321,1.58,
Pb83.05Na0.24Sr2.60S14.11,347,1.53,
Pb83.05Na0.24Sr2.60S14.11,372,1.47,
Pb83.05Na0.24Sr2.60S14.11,399,1.41,
Pb83.05Na0.24Sr2.60S14.11,423,1.35,
Pb83.05Na0.24Sr2.60S14.11,450,1.29,
Pb83.05Na0.24Sr2.60S14.11,475,1.22,
Pb83.05Na0.24Sr2.60S14.11,500,1.16,
Pb83.05Na0.24Sr2.60S14.11,527,1.12,
Pb83.05Na0.24Sr2.60S14.11,553,1.07,
Pb83.05Na0.24Sr2.60S14.11,578,1.02,
Pb83.05Na0.24Sr2.60S14.11,606,0.99,
Pb83.05Na0.24Sr2.60S14.11,630,0.95,
Pb83.05Na0.24Sr2.60S14.11,656,0.92,
Pb83.05Na0.24Sr2.60S14.11,681,0.9,
Pb83.05Na0.24Sr2.60S14.11,707,0.87,
Pb83.05Na0.24Sr2.60S14.11,731,0.85,
Pb82.05Na0.24Sr3.47S14.24,303,1.38,
Pb82.05Na0.24Sr3.47S14.24,321,1.35,
Pb82.05Na0.24Sr3.47S14.24,347,1.3,
Pb82.05Na0.24Sr3.47S14.24,372,1.26,
Pb82.05Na0.24Sr3.47S14.24,399,1.21,
Pb82.05Na0.24Sr3.47S14.24,423,1.16,
Pb82.05Na0.24Sr3.47S14.24,450,1.1,
Pb82.05Na0.24Sr3.47S14.24,475,1.06,
Pb82.05Na0.24Sr3.47S14.24,500,1,
Pb82.05Na0.24Sr3.47S14.24,527,0.97,
Pb82.05Na0.24Sr3.47S14.24,553,0.91,
Pb82.05Na0.24Sr3.47S14.24,578,0.89,
Pb82.05Na0.24Sr3.47S14.24,606,0.85,
Pb82.05Na0.24Sr3.47S14.24,630,0.82,
Pb82.05Na0.24Sr3.47S14.24,656,0.78,
Pb82.05Na0.24Sr3.47S14.24,681,0.76,
Pb82.05Na0.24Sr3.47S14.24,707,0.74,
Pb82.05Na0.24Sr3.47S14.24,731,0.73,
Cu23.56Ga2.56Ge24.22Se49.66,199,3.4463,10.1103/PhysRevB.84.085207
Cu23.56Ga2.56Ge24.22Se49.66,259,3.0508,
Cu23.56Ga2.56Ge24.22Se49.66,307,2.8249,
Cu23.56Ga2.56Ge24.22Se49.66,353,2.5989,
Cu23.56Ga2.56Ge24.22Se49.66,399,2.4859,
Cu23.56Ga2.56Ge24.22Se49.66,451,2.3729,
Cu23.56Ga2.56Ge24.22Se49.66,495,2.1469,
Cu23.56Ga2.56Ge24.22Se49.66,548,2.2034,
Cu23.56Ga2.56Ge24.22Se49.66,594,2.0339,
Cu23.56Ga2.56Ge24.22Se49.66,645,1.9774,
Cu23.56Ga2.56Ge24.22Se49.66,693,1.9209,
Cu23.56Ga2.56Ge24.22Se49.66,741,1.7514,
Cu23.53Ga1.80Ge24.98Se49.69,328,2.1469,
Cu23.53Ga1.80Ge24.98Se49.69,371,1.9774,
Cu23.53Ga1.80Ge24.98Se49.69,417,1.7514,
Cu23.53Ga1.80Ge24.98Se49.69,463,1.6384,
Cu23.53Ga1.80Ge24.98Se49.69,510,1.5254,
Cu23.53Ga1.80Ge24.98Se49.69,559,1.4689,
Cu23.53Ga1.80Ge24.98Se49.69,605,1.3559,
Cu23.53Ga1.80Ge24.98Se49.69,654,1.3559,
Cu23.53Ga1.80Ge24.98Se49.69,700,1.3559,
Cu23.47Ga0.26Ge26.51Se49.76,327,1.8079,
Cu23.47Ga0.26Ge26.51Se49.76,370,1.6384,
Cu23.47Ga0.26Ge26.51Se49.76,418,1.3559,
Cu23.47Ga0.26Ge26.51Se49.76,466,1.4124,
Cu23.47Ga0.26Ge26.51Se49.76,512,1.2994,
Cu23.47Ga0.26Ge26.51Se49.76,561,1.1864,
Cu23.47Ga0.26Ge26.51Se49.76,606,1.1299,
Cu23.47Ga0.26Ge26.51Se49.76,654,0.9605,
Cu23.47Ga0.26Ge26.51Se49.76,700,1.0169,
Cu23.47Ga0.26Ge26.51Se49.76,746,0.904,
Cu23.46Ge26.78Se49.76,748,0.8475,
Cu23.46Ge26.78Se49.76,700,0.678,
Cu23.46Ge26.78Se49.76,653,1.0169,
Cu23.46Ge26.78Se49.76,606,0.9605,
Cu23.46Ge26.78Se49.76,560,1.1864,
Cu23.46Ge26.78Se49.76,512,1.2429,
Cu23.46Ge26.78Se49.76,465,1.4124,
Cu23.46Ge26.78Se49.76,417,1.5819,
Cu23.46Ge26.78Se49.76,371,1.8079,
Cu23.46Ge26.78Se49.76,325,2.0339,
Cu21.9Zn11.3Ge12.5Se54.3,50,0.9944,10.1021/ja211952z
Cu21.9Zn11.3Ge12.5Se54.3,103,0.9681,
Cu21.9Zn11.3Ge12.5Se54.3,150,0.9953,
Cu21.9Zn11.3Ge12.5Se54.3,204,0.9645,
Cu21.9Zn11.3Ge12.5Se54.3,252,0.947,
Cu21.9Zn11.3Ge12.5Se54.3,300,0.925,
Cu21.9Zn11.3Ge12.5Se54.3,352,0.8897,
Cu21.9Zn11.3Ge12.5Se54.3,402,0.8409,
Cu21.9Zn11.3Ge12.5Se54.3,454,0.7652,
Cu23.8Zn9.7Ge12.7Se53.8,51,0.4168,
Cu23.8Zn9.7Ge12.7Se53.8,102,0.4934,
Cu23.8Zn9.7Ge12.7Se53.8,148,0.4714,
Cu23.8Zn9.7Ge12.7Se53.8,200,0.4674,
Cu23.8Zn9.7Ge12.7Se53.8,250,0.4589,
Cu23.8Zn9.7Ge12.7Se53.8,302,0.4415,
Cu23.8Zn9.7Ge12.7Se53.8,351,0.433,
Cu23.8Zn9.7Ge12.7Se53.8,399,0.4334,
Cu23.8Zn9.7Ge12.7Se53.8,453,0.4115,
Cu23.46Ge26.78Se49.76,421,1.606,10.1016/j.intermet.2014.05.006
Cu23.46Ge26.78Se49.76,473,1.625,
Cu23.46Ge26.78Se49.76,521,1.541,
Cu23.46Ge26.78Se49.76,571,1.437,
Cu23.46Ge26.78Se49.76,621,1.436,
Cu23.46Ge26.78Se49.76,672,1.397,
Cu23.46Ge26.78Se49.76,722,1.344,
Cu23.57Ge25.27In2.18Se48.98,423,1.792,
Cu23.57Ge25.27In2.18Se48.98,472,1.715,
Cu23.57Ge25.27In2.18Se48.98,521,1.714,
Cu23.57Ge25.27In2.18Se48.98,572,1.687,
Cu23.57Ge25.27In2.18Se48.98,623,1.686,
Cu23.57Ge25.27In2.18Se48.98,671,1.66,
Cu23.57Ge25.27In2.18Se48.98,722,1.672,
Cu23.67Ge23.80In4.32Se48.21,419,2.113,
Cu23.67Ge23.80In4.32Se48.21,472,2.093,
Cu23.67Ge23.80In4.32Se48.21,522,2.073,
Cu23.67Ge23.80In4.32Se48.21,571,2.053,
Cu23.67Ge23.80In4.32Se48.21,621,2.045,
Cu23.67Ge23.80In4.32Se48.21,672,2.032,
Cu23.67Ge23.80In4.32Se48.21,721,2.044,
Cu2Ge0.85In0.15Se3,421,2.607,
Cu2Ge0.85In0.15Se4,472,2.555,
Cu2Ge0.85In0.15Se5,521,2.56,
Cu2Ge0.85In0.15Se6,571,2.54,
Cu2Ge0.85In0.15Se7,621,2.526,
Cu2Ge0.85In0.15Se8,670,2.506,
Cu2Ge0.85In0.15Se9,722,2.499,
Ge12.32Pb47.44Te40.24,299,2.52,10.1021/acs.chemmater.6b02772
Ge12.32Pb47.44Te40.24,374,2.09,
Ge12.32Pb47.44Te40.24,471,1.99,
Ge12.32Pb47.44Te40.24,572,2.22,
Ge12.32Pb47.44Te40.24,672,1.68,
Ge12.32Pb47.44Te40.24,726,1.61,
Ge12.35Pb47.56Te32.43Se7.66,298,1.23,
Ge12.35Pb47.56Te32.43Se7.66,368,1.19,
Ge12.35Pb47.56Te32.43Se7.66,470,1.15,
Ge12.35Pb47.56Te32.43Se7.66,569,1.36,
Ge12.35Pb47.56Te32.43Se7.66,669,1.22,
Ge12.35Pb47.56Te32.43Se7.66,723,1.4,
Ge12.40Pb47.78Te20.42Se19.40,302,0.77,
Ge12.40Pb47.78Te20.42Se19.40,371,0.66,
Ge12.40Pb47.78Te20.42Se19.40,472,0.58,
Ge12.40Pb47.78Te20.42Se19.40,569,0.53,
Ge12.40Pb47.78Te20.42Se19.40,672,0.4,
Ge12.40Pb47.78Te20.42Se19.40,725,0.47,
Ge12.42Pb47.85Te16.34Se23.39,301,1.1,
Ge12.42Pb47.85Te16.34Se23.39,369,0.94,
Ge12.42Pb47.85Te16.34Se23.39,470,0.93,
Ge12.42Pb47.85Te16.34Se23.39,571,0.9,
Ge12.42Pb47.85Te16.34Se23.39,669,0.8,
Ge12.42Pb47.85Te16.34Se23.39,722,0.74,
Ge12.44Pb47.92Te12.25Se27.39,301,0.9,
Ge12.44Pb47.92Te12.25Se27.39,370,0.76,
Ge12.44Pb47.92Te12.25Se27.39,469,0.74,
Ge12.44Pb47.92Te12.25Se27.39,569,0.72,
Ge12.44Pb47.92Te12.25Se27.39,668,0.69,
Ge12.44Pb47.92Te12.25Se27.39,722,0.78,
Ge12.46Pb47.99Te8.16Se31.39,298,0.95,
Ge12.46Pb47.99Te8.16Se31.39,368,0.86,
Ge12.46Pb47.99Te8.16Se31.39,470,0.89,
Ge12.46Pb47.99Te8.16Se31.39,572,1.1,
Ge12.46Pb47.99Te8.16Se31.39,669,0.99,
Ge12.46Pb47.99Te8.16Se31.39,723,1.01,
Ge41.63Se58.37,303,2.92,10.1039/C8TA01393D
Ge41.63Se58.37,323,2.62,
Ge41.63Se58.37,384,2.12,
Ge41.63Se58.37,442,1.78,
Ge41.63Se58.37,502,1.5,
Ge41.63Se58.37,562,1.27,
Ge41.63Se58.37,621,1.11,
Ge41.63Se58.37,685,1,
Ge41.63Se58.37,748,0.91,
Ge41.63Se58.37,799,0.84,
Ge37.92Se49.86Ag4.54Sb3.88Te3.80,299,1.37,
Ge37.92Se49.86Ag4.54Sb3.88Te3.80,324,1.44,
Ge37.92Se49.86Ag4.54Sb3.88Te3.80,382,1.44,
Ge37.92Se49.86Ag4.54Sb3.88Te3.80,444,1.49,
Ge37.92Se49.86Ag4.54Sb3.88Te3.80,502,1.56,
Ge37.92Se49.86Ag4.54Sb3.88Te3.80,562,2,
Ge37.92Se49.86Ag4.54Sb3.88Te3.80,624,1.68,
Ge37.92Se49.86Ag4.54Sb3.88Te3.80,685,1.63,
Ge37.92Se49.86Ag4.54Sb3.88Te3.80,752,1.46,
Ge37.92Se49.86Ag4.54Sb3.88Te3.80,805,1.45,
Ge37.92Se49.86Ag4.54Sb3.88Te3.80,865,1.66,
Ge34.54Se42.18Ag8.53Sb7.28Te7.47,306,0.93,
Ge34.54Se42.18Ag8.53Sb7.28Te7.47,323,0.98,
Ge34.54Se42.18Ag8.53Sb7.28Te7.47,380,0.98,
Ge34.54Se42.18Ag8.53Sb7.28Te7.47,443,1.05,
Ge34.54Se42.18Ag8.53Sb7.28Te7.47,565,1.29,
Ge34.54Se42.18Ag8.53Sb7.28Te7.47,621,1.1,
Ge34.54Se42.18Ag8.53Sb7.28Te7.47,686,1.04,
Ge34.54Se42.18Ag8.53Sb7.28Te7.47,753,1.03,
Ge34.54Se42.18Ag8.53Sb7.28Te7.47,808,1.1,
Ge34.54Se42.18Ag8.53Sb7.28Te7.47,865,1.2,
Ge31.46Se35.23Ag12.08Sb10.35Te10.88,305,0.87,
Ge31.46Se35.23Ag12.08Sb10.35Te10.88,323,0.86,
Ge31.46Se35.23Ag12.08Sb10.35Te10.88,382,0.88,
Ge31.46Se35.23Ag12.08Sb10.35Te10.88,439,0.98,
Ge31.46Se35.23Ag12.08Sb10.35Te10.88,499,1.02,
Ge31.46Se35.23Ag12.08Sb10.35Te10.88,561,1.26,
Ge31.46Se35.23Ag12.08Sb10.35Te10.88,623,0.99,
Ge31.46Se35.23Ag12.08Sb10.35Te10.88,685,0.96,
Ge31.46Se35.23Ag12.08Sb10.35Te10.88,749,0.97,
Ge31.46Se35.23Ag12.08Sb10.35Te10.88,805,1.01,
Ge31.46Se35.23Ag12.08Sb10.35Te10.88,865,1.13,
Ge28.66Se29.02Ag15.17Sb13.20Te13.95,303,0.71,
Ge28.66Se29.02Ag15.17Sb13.20Te13.95,325,0.71,
Ge28.66Se29.02Ag15.17Sb13.20Te13.95,382,0.71,
Ge28.66Se29.02Ag15.17Sb13.20Te13.95,443,0.74,
Ge28.66Se29.02Ag15.17Sb13.20Te13.95,503,0.8,
Ge28.66Se29.02Ag15.17Sb13.20Te13.95,559,0.86,
Ge28.66Se29.02Ag15.17Sb13.20Te13.95,625,0.78,
Ge28.66Se29.02Ag15.17Sb13.20Te13.95,683,0.78,
Ge28.66Se29.02Ag15.17Sb13.20Te13.95,749,0.83,
Ge24.88Se19.90Ag20.74Sb18.18Te16.30,302,0.57,
Ge24.88Se19.90Ag20.74Sb18.18Te16.30,322,0.6,
Ge24.88Se19.90Ag20.74Sb18.18Te16.30,380,0.67,
Ge24.88Se19.90Ag20.74Sb18.18Te16.30,443,0.76,
Ge24.88Se19.90Ag20.74Sb18.18Te16.30,500,0.81,
Ge24.88Se19.90Ag20.74Sb18.18Te16.30,560,0.75,
Ge24.88Se19.90Ag20.74Sb18.18Te16.30,625,0.7,
Ge24.88Se19.90Ag20.74Sb18.18Te16.30,685,0.72,
Ge24.88Se19.90Ag20.74Sb18.18Te16.30,749,0.83,
Ge24.88Se19.90Ag20.74Sb18.18Te16.30,808,0.91,
Ge24.88Se19.90Ag20.74Sb18.18Te16.30,868,0.99,
Ge41.63Se58.37,297,3.3346,10.1021/acsami.0c10850
Ge41.63Se58.37,329,2.7927,
Ge41.63Se58.37,368,2.5079,
Ge41.63Se58.37,423,1.9843,
Ge41.63Se58.37,476,1.6719,
Ge41.63Se58.37,523,1.4514,
Ge41.63Se58.37,478,1.6719,
Ge41.63Se58.37,526,1.4514,
Ge41.63Se58.37,576,1.2769,
Ge41.63Se58.37,626,1.1483,
Ge41.63Se58.37,675,0.9829,
Ge41.63Se58.37,725,0.8727,
Ge41.63Se58.37,774,0.7717,
Ge41.46Se55.18Te3.36,300,1.874,
Ge41.46Se55.18Te3.36,325,1.9199,
Ge41.46Se55.18Te3.36,374,1.5801,
Ge41.46Se55.18Te3.36,424,1.4147,
Ge41.46Se55.18Te3.36,475,1.2402,
Ge41.46Se55.18Te3.36,522,1.084,
Ge41.46Se55.18Te3.36,576,0.9921,
Ge41.46Se55.18Te3.36,622,0.8727,
Ge41.46Se55.18Te3.36,674,0.79,
Ge41.46Se55.18Te3.36,724,0.689,
Ge41.46Se55.18Te3.36,775,0.643,
Ge41.29Se52.08Te6.63,294,1.9659,
Ge41.29Se52.08Te6.63,332,1.9475,
Ge41.29Se52.08Te6.63,380,1.7087,
Ge41.29Se52.08Te6.63,426,1.5525,
Ge41.29Se52.08Te6.63,477,1.378,
Ge41.29Se52.08Te6.63,526,1.2585,
Ge41.29Se52.08Te6.63,578,1.1575,
Ge41.29Se52.08Te6.63,675,1.0656,
Ge41.29Se52.08Te6.63,624,1.2218,
Ge41.29Se52.08Te6.63,727,0.8451,
Ge41.29Se52.08Te6.63,775,0.79,
Ge41.13Se49.05Te9.82,295,1.9567,
Ge41.13Se49.05Te9.82,324,2.0026,
Ge41.13Se49.05Te9.82,370,1.9567,
Ge41.13Se49.05Te9.82,423,1.9108,
Ge41.13Se49.05Te9.82,476,1.8005,
Ge41.13Se49.05Te9.82,526,1.7454,
Ge41.13Se49.05Te9.82,575,1.6811,
Ge41.13Se49.05Te9.82,625,1.6903,
Ge41.13Se49.05Te9.82,674,1.7454,
Ge41.13Se49.05Te9.82,724,1.5984,
Ge41.13Se49.05Te9.82,775,1.0748,
Ge40.97Se46.09Te12.94,294,1.8924,
Ge40.97Se46.09Te12.94,325,2.0118,
Ge40.97Se46.09Te12.94,375,1.9475,
Ge40.97Se46.09Te12.94,425,1.8924,
Ge40.97Se46.09Te12.94,475,1.7913,
Ge40.97Se46.09Te12.94,524,1.7178,
Ge40.97Se46.09Te12.94,574,1.6719,
Ge40.97Se46.09Te12.94,625,1.7454,
Ge40.97Se46.09Te12.94,674,1.9291,
Ge40.97Se46.09Te12.94,725,1.8189,
Ge40.97Se46.09Te12.94,774,1.2493,
Ge40.81Se43.19Te16.00,295,1.7087,
Ge40.81Se43.19Te16.00,331,1.6811,
Ge40.81Se43.19Te16.00,370,1.6811,
Ge40.81Se43.19Te16.00,424,1.6535,
Ge40.81Se43.19Te16.00,479,1.5892,
Ge40.81Se43.19Te16.00,532,1.5249,
Ge40.81Se43.19Te16.00,579,1.4698,
Ge40.81Se43.19Te16.00,629,1.5249,
Ge40.81Se43.19Te16.00,678,1.6811,
Ge40.81Se43.19Te16.00,725,1.773,
Ge40.81Se43.19Te16.00,774,1.2034,
Ge40.65Se40.36Te18.99,298,1.5892,
Ge40.65Se40.36Te18.99,329,1.6627,
Ge40.65Se40.36Te18.99,368,1.6352,
Ge40.65Se40.36Te18.99,424,1.6076,
Ge40.65Se40.36Te18.99,475,1.5801,
Ge40.65Se40.36Te18.99,525,1.479,
Ge40.65Se40.36Te18.99,577,1.4698,
Ge40.65Se40.36Te18.99,626,1.5801,
Ge40.65Se40.36Te18.99,676,1.7087,
Ge40.65Se40.36Te18.99,725,1.7546,
Ge40.65Se40.36Te18.99,777,1.3228,
Ge40.49Se37.59Te21.92,297,1.8924,
Ge40.49Se37.59Te21.92,329,1.8924,
Ge40.49Se37.59Te21.92,368,1.874,
Ge40.49Se37.59Te21.92,424,1.874,
Ge40.49Se37.59Te21.92,480,1.8373,
Ge40.49Se37.59Te21.92,529,1.7454,
Ge40.49Se37.59Te21.92,579,1.7087,
Ge40.49Se37.59Te21.92,627,1.7546,
Ge40.49Se37.59Te21.92,676,1.8648,
Ge40.49Se37.59Te21.92,725,1.9659,
Ge40.49Se37.59Te21.92,776,1.5984,
Ge40.33Se34.88Te24.79,294,2.9948,
Ge40.33Se34.88Te24.79,321,2.9764,
Ge40.33Se34.88Te24.79,375,2.8478,
Ge40.33Se34.88Te24.79,427,2.6549,
Ge40.33Se34.88Te24.79,474,2.416,
Ge40.33Se34.88Te24.79,525,2.122,
Ge40.33Se34.88Te24.79,579,2.0026,
Ge40.33Se34.88Te24.79,623,2.122,
Ge40.33Se34.88Te24.79,674,2.7927,
Ge40.33Se34.88Te24.79,725,2.2874,
Ge40.33Se34.88Te24.79,775,2.1312,
Ge40.18Se32.21Te27.61,296,2.7559,
Ge40.18Se32.21Te27.61,326,2.7283,
Ge40.18Se32.21Te27.61,371,2.6365,
Ge40.18Se32.21Te27.61,424,2.4895,
Ge40.18Se32.21Te27.61,476,2.2966,
Ge40.18Se32.21Te27.61,527,2.1129,
Ge40.18Se32.21Te27.61,578,1.9659,
Ge40.18Se32.21Te27.61,627,1.8556,
Ge40.18Se32.21Te27.61,677,2.4528,
Ge40.18Se32.21Te27.61,726,2.2598,
Ge40.18Se32.21Te27.61,777,2.1312,
Ge40.02Se29.60Te30.38,294,2.9948,
Ge40.02Se29.60Te30.38,323,2.958,
Ge40.02Se29.60Te30.38,375,2.7927,
Ge40.02Se29.60Te30.38,425,2.6549,
Ge40.02Se29.60Te30.38,476,2.4528,
Ge40.02Se29.60Te30.38,525,2.2874,
Ge40.02Se29.60Te30.38,576,2.1404,
Ge40.02Se29.60Te30.38,625,1.9843,
Ge40.02Se29.60Te30.38,676,2.6089,
Ge40.02Se29.60Te30.38,726,2.4528,
Ge40.02Se29.60Te30.38,775,2.3241,
Cu44.85Ge7.33Se47.82,321,0.294,10.1002/zaac.201800453
Cu44.85Ge7.33Se47.82,346,0.3723,
Cu44.85Ge7.33Se47.82,372,0.341,
Cu44.85Ge7.33Se47.82,398,0.388,
Cu44.85Ge7.33Se47.82,418,0.3801,
Cu44.85Ge7.33Se47.82,448,0.3645,
Cu44.85Ge7.33Se47.82,472,0.3566,
Cu44.85Ge7.33Se47.82,500,0.3645,
Cu44.85Ge7.33Se47.82,523,0.3645,
Cu44.85Ge7.33Se47.82,546,0.3566,
Cu44.85Ge7.33Se47.82,573,0.3566,
Cu44.85Ge7.33Se47.82,596,0.3566,
Cu44.85Ge7.33Se47.82,622,0.3645,
Cu44.12Ge6.31Se27.43Te22.14,321,1.359,
Cu44.12Ge6.31Se27.43Te22.14,346,1.3199,
Cu44.12Ge6.31Se27.43Te22.14,372,1.3277,
Cu44.12Ge6.31Se27.43Te22.14,398,1.2572,
Cu44.12Ge6.31Se27.43Te22.14,418,1.2964,
Cu44.12Ge6.31Se27.43Te22.14,448,1.2337,
Cu44.12Ge6.31Se27.43Te22.14,472,1.2651,
Cu44.12Ge6.31Se27.43Te22.14,500,1.2416,
Cu44.12Ge6.31Se27.43Te22.14,523,1.2729,
Cu44.12Ge6.31Se27.43Te22.14,546,1.2259,
Cu44.12Ge6.31Se27.43Te22.14,573,1.2259,
Cu44.12Ge6.31Se27.43Te22.14,596,1.2102,
Cu44.12Ge6.31Se27.43Te22.14,622,1.2572,
Ag61.2Ge5.2Se33.6,9,0.05,10.1021/acsaem.8b01660
Ag61.2Ge5.2Se33.6,27,0.1,
Ag61.2Ge5.2Se33.6,43,0.17,
Ag61.2Ge5.2Se33.6,55,0.19,
Ag61.2Ge5.2Se33.6,68,0.2,
Ag61.2Ge5.2Se33.6,81,0.21,
Ag61.2Ge5.2Se33.6,97,0.2,
Ag61.2Ge5.2Se33.6,114,0.19,
Ag61.2Ge5.2Se33.6,125,0.18,
Ag61.2Ge5.2Se33.6,139,0.17,
Ag61.2Ge5.2Se33.6,154,0.17,
Ag61.2Ge5.2Se33.6,171,0.17,
Ag61.2Ge5.2Se33.6,180,0.18,
Ag61.2Ge5.2Se33.6,196,0.18,
Ag61.2Ge5.2Se33.6,217,0.19,
Ag61.2Ge5.2Se33.6,230,0.2,
Ag61.2Ge5.2Se33.6,243,0.21,
Ag61.2Ge5.2Se33.6,256,0.21,
Ag61.2Ge5.2Se33.6,269,0.22,
Ag61.2Ge5.2Se33.6,285,0.23,
Ag61.2Ge5.2Se33.6,306,0.25,
Ag61.2Ge5.2Se33.6,316,0.28,
Ag61.2Ge5.2Se33.6,332,0.34,
Ag61.2Ge5.2Se33.6,353,0.44,
Ag61.2Ge5.2Se33.6,361,0.57,
Ag61.2Ge5.2Se33.6,400,0.39,
Ag61.2Ge5.2Se33.6,451,0.39,
Ag61.2Ge5.2Se33.6,472,0.38,
Ag61.2Ge5.2Se33.6,499,0.39,
Ag61.2Ge5.2Se33.6,523,0.41,
Ag61.2Ge5.2Se33.6,552,0.42,
Ag61.2Ge5.2Se33.6,573,0.42,
Ag61.2Ge5.2Se33.6,620,0.39,
Ag61.2Ge5.2Se33.6,642,0.4,
Ag59.3Sn8.2Se32.5,59,0.13,
Ag59.3Sn8.2Se32.5,71,0.12,
Ag59.3Sn8.2Se32.5,84,0.13,
Ag59.3Sn8.2Se32.5,105,0.13,
Ag59.3Sn8.2Se32.5,120,0.12,
Ag59.3Sn8.2Se32.5,136,0.13,
Ag59.3Sn8.2Se32.5,152,0.13,
Ag59.3Sn8.2Se32.5,167,0.13,
Ag59.3Sn8.2Se32.5,180,0.13,
Ag59.3Sn8.2Se32.5,201,0.13,
Ag59.3Sn8.2Se32.5,216,0.13,
Ag59.3Sn8.2Se32.5,230,0.14,
Ag59.3Sn8.2Se32.5,248,0.14,
Ag59.3Sn8.2Se32.5,264,0.14,
Ag59.3Sn8.2Se32.5,280,0.14,
Ag59.3Sn8.2Se32.5,295,0.14,
Ag59.3Sn8.2Se32.5,312,0.15,
Ag59.3Sn8.2Se32.5,327,0.16,
Ag59.3Sn8.2Se32.5,344,0.17,
Ag59.3Sn8.2Se32.5,361,0.22,
Ag59.3Sn8.2Se32.5,374,0.24,
Ag59.3Sn8.2Se32.5,421,0.27,
Ag59.3Sn8.2Se32.5,473,0.31,
Ag59.3Sn8.2Se32.5,525,0.35,
Ag59.3Sn8.2Se32.5,573,0.38,
Ag59.3Sn8.2Se32.5,624,0.41,
Mg66.7Si33.3,306,0.1, 10.1016/j.physb.2005.04.017
Mg66.7Si33.3,380,0.08,
Mg66.7Si33.3,479,0.06,
Mg66.7Si33.3,575,0.05,
Mg66.7Si33.3,670,0.04,
Mg66.7Si33.3,764,0.04,
Mg66.7Si33.3,861,0.04,
Mg66.6Si33.3Bi0.1,312,0.1,
Mg66.6Si33.3Bi0.1,379,0.08,
Mg66.6Si33.3Bi0.1,478,0.06,
Mg66.6Si33.3Bi0.1,574,0.05,
Mg66.6Si33.3Bi0.1,668,0.04,
Mg66.6Si33.3Bi0.1,759,0.04,
Mg66.6Si33.3Bi0.1,857,0.04,
Mg66.5Si33.2Bi0.3,317,0.09,
Mg66.5Si33.2Bi0.3,379,0.07,
Mg66.5Si33.2Bi0.3,478,0.05,
Mg66.5Si33.2Bi0.3,572,0.04,
Mg66.5Si33.2Bi0.3,666,0.04,
Mg66.5Si33.2Bi0.3,764,0.04,
Mg66.5Si33.2Bi0.3,863,0.04,
Mg66.3Si33.2Bi0.5,306,0.09,
Mg66.3Si33.2Bi0.5,380,0.07,
Mg66.3Si33.2Bi0.5,478,0.05,
Mg66.3Si33.2Bi0.5,574,0.05,
Mg66.3Si33.2Bi0.5,665,0.04,
Mg66.3Si33.2Bi0.5,762,0.04,
Mg66.3Si33.2Bi0.5,860,0.04,
Mg66Si33Bi1,322,0.08,
Mg66Si33Bi1,382,0.06,
Mg66Si33Bi1,476,0.05,
Mg66Si33Bi1,575,0.05,
Mg66Si33Bi1,665,0.04,
Mg66Si33Bi1,762,0.04,
Mg66Si33Bi1,857,0.04,
Mg65.3Si32.7Bi2,314,0.06,
Mg65.3Si32.7Bi2,380,0.06,
Mg65.3Si32.7Bi2,473,0.05,
Mg65.3Si32.7Bi2,572,0.04,
Mg65.3Si32.7Bi2,668,0.04,
Mg65.3Si32.7Bi2,764,0.04,
Mg65.3Si32.7Bi2,858,0.04,
Mg66.7Si33.3,304,0.1, 10.1016/j.intermet.2007.02.009
Mg66.7Si33.3,381,0.08,
Mg66.7Si33.3,477,0.06,
Mg66.7Si33.3,576,0.05,
Mg66.7Si33.3,672,0.04,
Mg66.7Si33.3,770,0.04,
Mg66.7Si33.3,862,0.04,
Mg66.6Si33.3Sb0.1,303,0.1,
Mg66.6Si33.3Sb0.1,381,0.07,
Mg66.6Si33.3Sb0.1,478,0.06,
Mg66.6Si33.3Sb0.1,569,0.05,
Mg66.6Si33.3Sb0.1,664,0.04,
Mg66.6Si33.3Sb0.1,757,0.04,
Mg66.6Si33.3Sb0.1,852,0.04,
Mg66.5Si33.2Sb0.3,305,0.1,
Mg66.5Si33.2Sb0.3,381,0.08,
Mg66.5Si33.2Sb0.3,477,0.06,
Mg66.5Si33.2Sb0.3,571,0.05,
Mg66.5Si33.2Sb0.3,665,0.04,
Mg66.5Si33.2Sb0.3,761,0.04,
Mg66.5Si33.2Sb0.3,855,0.04,
Mg66.3Si33.2Sb0.5,305,0.08,
Mg66.3Si33.2Sb0.5,379,0.07,
Mg66.3Si33.2Sb0.5,476,0.05,
Mg66.3Si33.2Sb0.5,569,0.05,
Mg66.3Si33.2Sb0.5,666,0.04,
Mg66.3Si33.2Sb0.5,760,0.04,
Mg66.3Si33.2Sb0.5,855,0.04,
Mg66Si33Sb1,304,0.09,
Mg66Si33Sb1,382,0.07,
Mg66Si33Sb1,476,0.06,
Mg66Si33Sb1,569,0.05,
Mg66Si33Sb1,666,0.04,
Mg66Si33Sb1,757,0.04,
Mg66Si33Sb1,855,0.04,
Mg65.3Si32.7Sb2,305,0.07,
Mg65.3Si32.7Sb2,380,0.06,
Mg65.3Si32.7Sb2,474,0.05,
Mg65.3Si32.7Sb2,569,0.04,
Mg65.3Si32.7Sb2,664,0.04,
Mg65.3Si32.7Sb2,760,0.04,
Mg65.3Si32.7Sb2,852,0.04,
Sn50Se50,295,1.03, 10.1039/C4TA01643B
Sn50Se50,346,0.89,
Sn50Se50,400,0.78,
Sn50Se50,449,0.72,
Sn50Se50,500,0.67,
Sn50Se50,552,0.64,
Sn50Se50,598,0.62,
Sn50Se50,648,0.59,
Sn50Se50,699,0.57,
Sn50Se50,754,0.55,
Ag1Sn49Se50,297,1.32,
Ag1Sn49Se50,349,1.13,
Ag1Sn49Se50,398,0.98,
Ag1Sn49Se50,448,0.89,
Ag1Sn49Se50,498,0.83,
Ag1Sn49Se50,549,0.8,
Ag1Sn49Se50,600,0.77,
Ag1Sn49Se50,654,0.73,
Ag1Sn49Se50,701,0.71,
Ag1Sn49Se50,751,0.69,
Ag3Sn47Se50,297,1.35,
Ag3Sn47Se50,349,1.17,
Ag3Sn47Se50,397,1.03,
Ag3Sn47Se50,448,0.97,
Ag3Sn47Se50,498,0.91,
Ag3Sn47Se50,548,0.88,
Ag3Sn47Se50,601,0.87,
Ag3Sn47Se50,650,0.86,
Ag3Sn47Se50,700,0.85,
Ag3Sn47Se50,751,0.85,
Ag5Sn45Se50,297,1.42,
Ag5Sn45Se50,348,1.23,
Ag5Sn45Se50,397,1.11,
Ag5Sn45Se50,448,1.04,
Ag5Sn45Se50,498,1.01,
Ag5Sn45Se50,550,0.98,
Ag5Sn45Se50,599,0.99,
Ag5Sn45Se50,650,0.99,
Ag5Sn45Se50,699,1,
Ag5Sn45Se50,752,1,
Ag7Sn43Se50,297,1.62,
Ag7Sn43Se50,348,1.41,
Ag7Sn43Se50,399,1.28,
Ag7Sn43Se50,446,1.18,
Ag7Sn43Se50,499,1.11,
Ag7Sn43Se50,550,1.08,
Ag7Sn43Se50,601,1.08,
Ag7Sn43Se50,651,1.1,
Ag7Sn43Se50,698,1.12,
Ag7Sn43Se50,751,1.17,
Cu37.5Sb12.5Se50,297,3.52, 10.1016/j.matdes.2016.03.001
Cu37.5Sb12.5Se50,322,2.8,
Cu37.5Sb12.5Se50,372,2.16,
Cu37.5Sb12.5Se50,423,1.84,
Cu37.5Sb12.5Se50,472,1.53,
Cu37.5Sb12.5Se50,521,1.39,
Cu37.5Sb12.5Se50,573,1.2,
Cu37.5Sb12.5Se50,621,1.08,
Cu37.5Sb12.5Se50,647,1.03,
Cu37.5Sb12.475In0.025Se50,297,3.05,
Cu37.5Sb12.475In0.025Se50,322,2.41,
Cu37.5Sb12.475In0.025Se50,371,1.91,
Cu37.5Sb12.475In0.025Se50,422,1.63,
Cu37.5Sb12.475In0.025Se50,473,1.37,
Cu37.5Sb12.475In0.025Se50,521,1.24,
Cu37.5Sb12.475In0.025Se50,570,1.1,
Cu37.5Sb12.475In0.025Se50,623,1,
Cu37.5Sb12.475In0.025Se50,646,0.98,
Cu37.5Sb12.4625In0.0375Se50,297,2.87,
Cu37.5Sb12.4625In0.0375Se50,322,2.49,
Cu37.5Sb12.4625In0.0375Se50,372,1.95,
Cu37.5Sb12.4625In0.0375Se50,421,1.68,
Cu37.5Sb12.4625In0.0375Se50,473,1.4,
Cu37.5Sb12.4625In0.0375Se50,522,1.25,
Cu37.5Sb12.4625In0.0375Se50,573,1.12,
Cu37.5Sb12.4625In0.0375Se50,621,1,
Cu37.5Sb12.4625In0.0375Se50,648,0.95,
Cu37.5Sb12.45In0.05Se50,297,3.17,
Cu37.5Sb12.45In0.05Se50,322,2.52,
Cu37.5Sb12.45In0.05Se50,372,2.01,
Cu37.5Sb12.45In0.05Se50,423,1.71,
Cu37.5Sb12.45In0.05Se50,473,1.42,
Cu37.5Sb12.45In0.05Se50,522,1.28,
Cu37.5Sb12.45In0.05Se50,573,1.14,
Cu37.5Sb12.45In0.05Se50,623,1.02,
Cu37.5Sb12.45In0.05Se50,648,0.99,
Cu66.67Se33.33,0,0.05,10.1039/c3ta12508d
Cu66.67Se33.33,3,0.29,
Cu66.67Se33.33,13,0.55,
Cu66.67Se33.33,37,0.78,
Cu66.67Se33.33,68,0.96,
Cu66.67Se33.33,102,1.07,
Cu66.67Se33.33,136,1.16,
Cu66.67Se33.33,171,1.24,
Cu66.67Se33.33,206,1.29,
Cu66.67Se33.33,236,1.34,
Cu66.67Se33.33,260,1.34,
Cu66.67Se33.33,286,1.32,
Cu66.67Se33.33,311,1.28,
Cu66.67Se33.33,333,1.19,
Cu66.67Se33.33,347,1.35,
Cu66.67Se33.33,398,2.25,
Cu66.67Se33.33,421,3.29,
Cu66.67Se33.33,447,1.45,
Cu66.67Se33.33,473,1.28,
Cu66.67Se33.33,495,1.28,
Cu66.67Se33.33,523,1.25,
Cu66.67Se33.33,545,1.22,
Cu66.67Se33.33,569,1.2,
Cu66.67Se33.33,596,1.17,
Cu66.67Se33.33,622,1.13,
Cu66.67Se33.33,644,1.12,
Cu66.67Se33.33,671,1.08,
Cu66.67Se33.33,693,1.06,
Cu66.67Se33.33,722,1.02,
Cu66.67Se33.33,746,0.98,
Cu66.67Se33.33,770,0.94,
Cu66.67Se33.33,796,0.89,
Cu66.67Se33.33,821,0.84,
Cu66.67Se33.33,843,0.79,
Cu66.67Se33.33,869,0.73,
Cu66.67Se33.33,896,0.68,
Cu62.26Ag6.29Se31.45,3,0.06,
Cu62.26Ag6.29Se31.45,13,0.27,
Cu62.26Ag6.29Se31.45,27,0.47,
Cu62.26Ag6.29Se31.45,51,0.6,
Cu62.26Ag6.29Se31.45,81,0.63,
Cu62.26Ag6.29Se31.45,109,0.72,
Cu62.26Ag6.29Se31.45,138,0.78,
Cu62.26Ag6.29Se31.45,170,0.83,
Cu62.26Ag6.29Se31.45,199,0.83,
